Repository: urakawa03/Material-visual

# うごく材料科学(仮称)/ Materials in Motion

材料科学の代表的な現象を「長文記事 + 操作可能な図版」で学ぶ、完全静的な教材サイトです。
本リポジトリはその母体(デザインシステム・コアライブラリ・ページ雛形)を実装しています。

仕様書: [`docs/specs/00_base_site_spec.md`](docs/specs/00_base_site_spec.md)

## 技術スタック

- [Astro](https://astro.build/) v5(static output)+ TypeScript(strict)
- 図版: 素の Canvas 2D / three.js(3D ページのみ・動的 import)
- 数式: KaTeX(ビルド時レンダリング・クライアント JS ゼロ)
- スタイル: 素の CSS(デザイントークンは `src/styles/tokens.css`)

## 開発

```sh
pnpm install
pnpm dev        # 開発サーバ
pnpm build      # 本番ビルド(dist/)
pnpm preview    # ビルド結果の確認
pnpm check      # astro check(型チェック)
pnpm lint       # ESLint
pnpm format     # Prettier
```

## デプロイ設定

base path とサイト URL は環境変数で切り替えられます(GitHub Pages のサブパス配信対応):

```sh
BASE_PATH="/Material-visual/" SITE_URL="https://<user>.github.io" pnpm build
```

## ディレクトリ構成(抜粋)

```
src/
├─ content/topics.ts      # 記事メタ情報の一元管理
├─ core/                  # engine / controls / mathx / colors / three-helpers
├─ widgets/               # 図版ウィジェット(registry.ts で動的 import 登録)
├─ components/            # Figure / M(数式)/ TopicCard
├─ layouts/               # Base / Article
├─ pages/                 # index / about / style-guide / articles/
└─ styles/                # tokens / base / article / controls
```

## 記事の追加(M2 以降)

1. `docs/specs/<slug>.md` に個別仕様書を置く(章立ては母体仕様書 §12)
2. `src/widgets/<slug>/` にウィジェットを実装し `registry.ts` に登録
3. `src/pages/articles/<slug>.astro` を作成
4. `src/content/topics.ts` の該当テーマを `published: true` にする

File: docs/specs/10_martensite_spec.md
# 10 — 記事仕様書「マルテンサイト変態」

| 項目                     | 内容                                                                                                                                                             |
| ------------------------ | ---------------------------------------------------------------------------------------------------------------------------------------------------------------- |
| 文書番号                 | 10                                                                                                                                                               |
| 対象記事                 | #10「マルテンサイト変態」(カテゴリ C. 拡散と組織の変化 — **C の締め**)                                                                                           |
| slug                     | `martensite`                                                                                                                                                     |
| 主な描画                 | 2D Canvas(図1・図2・図4〜図7)+ 3D WebGL / three.js(図3 のみ)                                                                                                     |
| 前提記事                 | #7「GP ゾーン」(推奨)                                                                                                                                            |
| この記事を前提とする記事 | なし                                                                                                                                                             |
| 準拠                     | `00_base_site_spec.md` v1.0 / `06_kirkendall_effect_spec.md`・`07_gp_zones_spec.md`・`01_cottrell_atmosphere_spec.md`(視覚言語と接続)/ `90_remaining_work.md` §3 |

**記事仮題**: 「マルテンサイト変態 — 時間を与えないとどうなるか」

---

## 0. 位置づけの補足(重要)

カテゴリ C は「拡散と組織の変化」だが、マルテンサイト変態は**拡散しないのに組織が変わる**唯一の例である。これは矛盾ではなく、**カテゴリの締めくくり**として効く: カーケンドール(拡散が格子を動かす)→ GP ゾーン(拡散で溶質が集まる)→ オストワルド成長(拡散で大が小を食う)→ スピノーダル分解(拡散が濃度差を広げる)と、拡散で組織が変わる話を重ねてきた最後に、「**拡散に頼らずに組織を変える方法がある**」で締める(プロンプト 10 の方針)。

本記事の主張の背骨は 1 つ: **焼入れで鋼が硬くなるのは、炭素に動く時間を与えないから**。そのために、

- 「時間を与えるとどうなるか(拡散変態 = パーライト)」を図1・図2 で先に見せ、
- 「時間を与えないとき、原子は運ばれずに格子ごと変形する(無拡散変態)」を図3〜図5 で見せ、
- 「閉じ込められた炭素が硬さになる」「あとから時間を少し与え直す(焼戻し)」を図6・図7 で回収する。

プロンプトからの変更点: 図1 の冷却と組織の判定を、**C 曲線(TTT 図の変態開始線)+ シャイルの加算則**という標準的な簡略模型で行うことにした(プロンプトは「冷却速度と硬さ」としか決めていなかった)。この模型は、共析鋼の臨界冷却速度を約 150 ℃/秒と、文献値(約 140 ℃/秒)に近い値で再現する(§5.1、本仕様の作成時に計算で確認)。

前提: `90_remaining_work.md` §3 の P0(`src/core/units.ts`・`src/core/plot.ts`・`src/core/anim.ts`)がマージ済み。新規の色トークン・KaTeX マクロはない。

---

## 1. 学習目標

読了・操作後に、読者が次のことをできるようになる。

1. 同じ組成の鋼が、冷やす速さだけで硬さが数倍違うことを、「**炭素が拡散して炭化物を作る時間があるかどうか**」で説明できる(C 曲線と冷却曲線の交差として読める)。
2. オーステナイト(面心立方)とフェライト(体心立方)の炭素の溶け方の違いと、温度とともに炭素の跳躍が桁違いに遅くなることを、カーケンドール記事の空孔なし(格子間)拡散と結び付けて説明できる。
3. **ベイン対応**で、面心立方の中に潜む体心正方の胞を縮め・伸ばすだけで体心立方に変わること、そのとき**原子は隣との関係を保ったまま協調して動く**(無拡散)ことを述べられる。
4. マルテンサイト変態が**温度で進み、時間では進まない**(非熱的)ことを、拡散変態(待てば進む)との対比で説明でき、$M_s$・$M_f$ と残留オーステナイトの関係を言える。
5. 硬さの源が 1 つでないこと — **過飽和炭素による正方晶ひずみ**、変態で導入される高密度の転位・双晶、微細な組織 — を述べ、炭素のない鉄は焼入れても硬くならないことを言える。
6. 焼戻しで炭素が動けるようになり、硬さと引き換えに靭性が戻ること(硬さと靭性のトレードオフ)を、温度と時間の組み合わせ(ホロモン・ジャッフェのパラメータ)で説明できる。

## 2. 前提知識と関連記事

### 2.1 前提知識

- 仮定するもの: GP ゾーン記事の「焼入れ = 不安定な状態に閉じ込める仕込み」「状態図の上を動く点」(推奨)。カーケンドール記事の S2(跳躍頻度 $\propto e^{-Q/RT}$、侵入型は隙間を通るので速い)。
- **再説明しないもの**: 拡散の機構、跳躍頻度の式、転位(フランク・リード源記事)、炭素原子が鉄の格子の隙間に入ること(コットレル雰囲気記事)。
- 記事内で最小限だけ補うもの: Fe–C 状態図の共析点の付近だけ(オーステナイト γ、フェライト α、セメンタイト Fe₃C、共析温度 A₁ = 727 ℃)。

### 2.2 関連記事

- [GP ゾーン](/articles/gp-zones/)(推奨)— 「焼入れで閉じ込める」の文脈を共有する。GP ゾーンは閉じ込めた溶質が**あとで拡散して集まる**話、本記事は**拡散させずに格子を変える**話、と対比させる。
- [カーケンドール効果](/articles/kirkendall-effect/) — S2 で、同記事 S2 の跳躍頻度の温度依存をそのまま使う。
- [コットレル雰囲気](/articles/cottrell-atmosphere/) — 炭素原子の描き方(`--mat-solute` の侵入型原子、八面体位置)を共有する。S6 で「閉じ込められた炭素が格子を歪ませる」を同記事の「炭素が転位の下に集まる」と並べる。
- [フランク・リード源](/articles/frank-read-source/) — S6 の「転位が動きにくい = 硬い」と、図1 のパーライトの「組織が細かいほど硬い」(ホール・ペッチの方向感覚)で参照する。
- [スピノーダル分解](/articles/spinodal-decomposition/) — カテゴリ C の流れの中で、まとめで一言触れる。

### 2.3 表記と慣習(記事全体の約束)

**単位**: 温度は ℃(内部計算は K)、時間は秒(対数軸で表示)、炭素量は質量% C(wt%)、長さは nm、硬さはビッカース硬さ HV。

**モデル材料と数値**(`martensite/lib/constants.ts` に 1 箇所だけ置く):

| 量                                | 値                                                                                               | 備考                                                                           |
| --------------------------------- | ------------------------------------------------------------------------------------------------ | ------------------------------------------------------------------------------ |
| 共析温度 $A_1$                    | 727 ℃                                                                                            |                                                                                |
| 既定の鋼                          | 共析鋼(0.8 wt% C)                                                                                | 図1・図2・図4・図7 の既定                                                      |
| C 曲線の鼻                        | 550 ℃ で 0.8 秒                                                                                  | 共析鋼の目安。§5.1 の式で再現                                                  |
| オーステナイト中の炭素の拡散      | $D_0 = 2.3\times10^{-5}$ m²/s、$Q = 148$ kJ/mol                                                  | Callister の表の値(実装時に確認)                                               |
| フェライト中の炭素の拡散          | $D_0 = 1.1\times10^{-6}$ m²/s、$Q = 87$ kJ/mol                                                   | 同上。カーケンドール記事の格子間拡散の値(0.85 eV)と同程度                      |
| オーステナイトの格子定数          | $a_\gamma = 0.3555 + 0.0044\,C$ nm                                                               | 0.8 C で 0.359 nm                                                              |
| フェライトの格子定数              | $a_\alpha = 0.2866$ nm                                                                           |                                                                                |
| マルテンサイトの正方性            | $c/a = 1 + 0.045\,C$                                                                             | 実測に基づく経験則(0.8 C で 1.036)                                             |
| $M_s$ と炭素量                    | 実測値の区分線形補間(目安: 0.2 C ≈ 430、0.4 ≈ 350、0.6 ≈ 280、0.8 ≈ 220、1.0 ≈ 180、1.2 ≈ 140 ℃) | **数値は実装時に出典で確定**。Andrews の線形式は高炭素側で合わないため使わない |
| マルテンサイト量                  | $f = 1 - \exp[-0.011(M_s - T)]$(コイスティネン・マールブルガー)                                  | $M_f$(99%)≈ $M_s - 420$ ℃                                                      |
| 100% マルテンサイトの硬さと炭素量 | 実測値の区分線形補間(目安: 0.1 C ≈ 350、0.3 ≈ 510、0.5 ≈ 700、0.7 ≈ 820 HV、以上ほぼ一定)        | **数値は実装時に出典(Krauss の総説など)で確定**                                |

**色**:

| 対象                                     | 色                                                                                              |
| ---------------------------------------- | ----------------------------------------------------------------------------------------------- |
| 鉄原子・母相の格子                       | `--mat-matrix`                                                                                  |
| 炭素原子(侵入型)                         | `--mat-solute`(**コットレル雰囲気記事と同じ** — 読者はこの色を「侵入型の炭素」として学んでいる) |
| 炭化物(セメンタイト・焼戻しの微細炭化物) | `--mat-precip`                                                                                  |
| 変態で導入される転位・双晶境界           | `--mat-defect`                                                                                  |
| 正方晶ひずみ・変態ひずみの場             | `--mat-tension` / `--mat-compression`                                                           |
| 冷却曲線                                 | `--color-accent`                                                                                |
| C 曲線・$M_s$・$M_f$ の線                | `--color-text-2`(実線・破線)                                                                    |

**オーステナイトとマルテンサイトの領域は同じ鉄なので、新しい色で塗り分けない**。違いは**格子の向きと形(領域内に描く格子線のハッチの傾き・間隔)**で示す(図5)。

## 3. 章立てとナラティブ

| 節  | 見出し(案)                              | 図版         | 新規に導入する要素                                                   |
| --- | --------------------------------------- | ------------ | -------------------------------------------------------------------- |
| 1   | 冷やす速さで別物になる(導入・謎)        | 図1          | 冷却曲線と C 曲線、パーライト / マルテンサイト、硬さ                 |
| 2   | 炭素が逃げられない                      | 図2          | γ と α の炭素の溶け方、跳躍頻度の急減、閉じ込め                      |
| 3   | 原子を運ばずに構造を変える — ベイン対応 | 図3(3D)・S-2 | 面心立方の中の体心正方、協調した変形(無拡散)                         |
| 4   | 音速で進む — 非熱的変態                 | 図4          | $M_s$・$M_f$、温度で進み時間で進まない、残留オーステナイト           |
| 5   | 形が変わる — 表面起伏と自己調整         | 図5          | せん断の形状変化、互いに打ち消すように並ぶ組織                       |
| 6   | なぜ硬いのか                            | 図6          | 正方晶ひずみ $c/a$、転位・双晶、微細組織。炭素のない鉄は硬くならない |
| 7   | 硬すぎるものを使えるようにする — 焼戻し | 図7          | 炭化物の析出、硬さと靭性のトレードオフ、形状記憶合金への一言         |
| 8   | まとめ                                  | 静的図 S-3   | 「拡散に頼らず組織を変える」、カテゴリ C の一周                      |

各節の要旨:

**1. 冷やす速さで別物になる(導入・謎)** — 同じ共析鋼(0.8% C)を 850 ℃ から、炉の中でゆっくり・空気中で・油で・水で冷やして硬さを測る。**組成が同じなのに、水冷は炉冷の約 4 倍硬い**。図1 で冷やし方を選ぶと、温度と時間(対数)のグラフの上に冷却曲線が引かれ、それがパーライトの**変態開始線(C 曲線)**を横切るか、横切らずに $M_s$ まで下りきるかで結果が分かれる。「時間が何を変えているのか」を問いに立てる。遅いほど高い温度でパーライトになり、組織が粗く柔らかい(細かい組織ほど硬い — フランク・リード源記事のホール・ペッチの方向感覚)ことも読み取らせる。

**2. 炭素が逃げられない** — 高温のオーステナイト(面心立方)は炭素をよく溶かすが、低温のフェライト(体心立方)はほとんど溶かせない。ゆっくり冷やせば炭素は拡散して集まり、炭化物(セメンタイト Fe₃C)になる — これがパーライトの縞。図2 で温度を下げていくと、炭素の跳躍はカーケンドール記事 S2 と同じ式で**桁違いに**遅くなる: 900 ℃ では 1 秒に数百万回跳ぶ炭素が、300 ℃ では数秒に 1 回、100 ℃ ではほぼ止まる。炭化物を作るには、炭素が長い距離を動いて集まり、新しい相の核ができる時間が要る — 急冷はその時間を与えずに低温まで下ろしてしまう。**炭素はその場に閉じ込められる**。

**3. 原子を運ばずに構造を変える — ベイン対応** — では炭素が動けないのに、どうやって面心立方から体心立方になるのか。答えは**格子そのものを変形させる**こと。面心立方の格子の中には、少し縦長の体心正方の胞が最初から埋まっている($c/a = \sqrt2$)。それを縦に約 20% 縮め、横に約 13% 伸ばすと、体心立方になる(ベイン対応)。図3 の 3D で変形量を動かし、**どの原子も隣の原子との関係を保ったまま、全体で協調して動く**ことを確かめる。拡散変態を「人々がそれぞれ好きな方向へ歩いて並び替わる」、マルテンサイト変態を「隊列が号令で一斉に向きを変える」にたとえる古典的な比喩を静的図 S-2 で示す。

**4. 音速で進む — 非熱的変態** — この変態は原子の熱的な跳躍に頼らないので、**温度を下げたその瞬間に進む**。$M_s$(変態開始温度)以下で始まり、$M_f$ でほぼ終わる。決定的なのは、**変態量は温度で決まり、その温度に保っても増えない**こと(非熱的)。図4 で到達温度と保持時間を動かし、マルテンサイトは保持時間に反応しないのに、隣のパネルの拡散変態(同じ温度に保てば時間とともに進む)は反応することを見比べる。炭素が多いほど $M_s$ は下がり、高炭素鋼では $M_f$ が室温より下になって、変態しきれなかったオーステナイトが残る(残留オーステナイト。深冷処理で減らせる)。

**5. 形が変わる — 表面起伏と自己調整** — せん断を伴うので、変態した領域は**表面に起伏を作る**(研磨した平らな面が傾く。無拡散変態の古典的な証拠)。一方、まわりの母相はその変形を拘束するので、1 枚の板だけが大きくせん断すると大きなひずみのエネルギーがたまる。そこでマルテンサイトは、**向きの違う板(バリアント)が互いのせん断を打ち消すように**交互に並んで成長する(自己調整)。図5 でバリアントを 1 種類 / 交互にして、表面の起伏と、たまるひずみのエネルギーを比べる。

**6. なぜ硬いのか** — 硬さの源は 1 つではない。① 閉じ込められた炭素が、体心の格子の特定の隙間(八面体位置の 1 種類)に並んで入り、格子を縦長に歪ませる(正方晶ひずみ、$c/a > 1$)。② 変態のせん断で、転位や双晶が高密度に入る。③ 組織が非常に細かい。図6 で炭素量を変え、$c/a$ と硬さがともに増えることを確かめる。**炭素のない鉄は焼入れても硬くならない**(硬さはほぼ 150〜200 HV のまま)ことを試させる。コットレル雰囲気の記事で炭素が転位を捕まえたのと同じ色の炭素が、ここでは格子全体を歪ませている、と並べる。

**7. 硬すぎるものを使えるようにする — 焼戻し** — 焼入れままのマルテンサイトは硬いが脆く、そのままでは使えない。再加熱(**焼戻し**)すると炭素が動けるようになり、微細な炭化物として析出する(GP ゾーン記事の析出と同じ構図)。硬さは下がるが靭性が戻る — **硬さと靭性のトレードオフ**。図7 で温度と時間を変えると、温度と時間の組み合わせ(ホロモン・ジャッフェのパラメータ)が同じなら同じ硬さになることを確かめる。締めとして、マルテンサイト変態が可逆に起きる材料(Ni–Ti)が**形状記憶合金**であることに触れる。

**8. まとめ** — 「拡散に頼らず組織を変える」で回収する。静的図 S-3 で、カテゴリ C の 5 記事を「拡散で変わる(カーケンドール・GP・オストワルド・スピノーダル)」と「拡散させずに変える(本記事)」の 1 枚にまとめる。

## 4. インタラクティブ図版一覧

| 記事内 | 図版 ID(`data-widget`)               | 節  | 方式                       | アスペクト      | 優先度 | 目的                                    |
| ------ | ------------------------------------ | --- | -------------------------- | --------------- | ------ | --------------------------------------- |
| 図1    | `martensite/cooling-rate`            | S1  | 2D / requestRender + tween | 16/10, 狭幅 4/5 | 必須   | 冷却曲線と C 曲線、組織と硬さ(謎の提示) |
| 図2    | `martensite/carbon-trapped`          | S2  | 2D / onFrame               | 16/10, 狭幅 4/5 | 必須   | 炭素の跳躍が止まっていく                |
| 図3    | `martensite/bain-distortion`         | S3  | 3D / requestRender         | 16/10, 狭幅 1/1 | 必須   | ベイン対応 FCC → BCT → BCC              |
| 図4    | `martensite/athermal-transformation` | S4  | 2D / requestRender         | 16/9, 狭幅 4/5  | 必須   | 温度で進み、時間で進まない              |
| 図5    | `martensite/shape-change`            | S5  | 2D / requestRender + tween | 16/10, 狭幅 4/5 | 推奨   | 表面起伏と自己調整                      |
| 図6    | `martensite/tetragonality-hardness`  | S6  | 2D / requestRender         | 16/10, 狭幅 4/5 | 必須   | 炭素量・$c/a$・硬さ                     |
| 図7    | `martensite/tempering`               | S7  | 2D / requestRender         | 16/10, 狭幅 4/5 | 発展   | 焼戻しと硬さ-靭性                       |

**この記事で 3D を使うのは図3 だけ**(バンドルの肥大を避ける — プロンプト 10)。連続アニメーションは図2 だけで、図1・図5 は操作直後の短い遷移(`tween`)のみ。

## 5. 各図版の詳細仕様

### 5.0 実装共通事項

**配置**

```
src/widgets/martensite/
  lib/constants.ts         # §2.3 の数値(表は実装時に出典で確定)
  lib/kinetics.ts          # C 曲線・シャイルの加算則・冷却曲線・コイスティネン=マールブルガー・アブラミ(純関数)
  lib/kinetics.test.ts
  lib/bain.ts              # ベイン対応の格子(変形量 → 原子位置)。正方性
  lib/bain.test.ts
  lib/tempering.ts         # ホロモン・ジャッフェ・硬さと靭性の模式曲線
  lib/tempering.test.ts
  cooling-rate.ts / carbon-trapped.ts / bain-distortion.ts /
  athermal-transformation.ts / shape-change.ts / tetragonality-hardness.ts /
  tempering.ts
src/components/figures/martensite/
  StaticCivilianMilitary.astro   # 静的図 S-2
  StaticCategoryC.astro          # 静的図 S-3
src/pages/articles/martensite.astro
```

`registry.ts` に 7 件を登録する(P0 で用意した本記事用アンカーの直下 — 90 §3.4)。

**再利用するもの(再実装しない)**

| 既存モジュール                       | 使い方                                                                                              |
| ------------------------------------ | --------------------------------------------------------------------------------------------------- |
| `_shared/lattice2d.ts`               | 図2・図5 の 2D の格子(`DislocLattice2D` の rigid モード。カーケンドールと同じ使い方)                |
| `cottrell-atmosphere/lib/lattice.ts` | 炭素原子と格子の描き方(侵入型の位置・描画の手順)を参考にする                                        |
| `reciprocal-lattice/_shared3d.ts`    | 図3 の 3D(`createSingleView`・`createInstancedAtoms`・`createLineSegments`)。three.js は動的 import |
| `reciprocal-lattice/lattice.ts`      | 図3 の面心立方の原子位置(`conventionalCellAtoms("fcc", …)`)                                         |
| P0 の `src/core/anim.ts`             | 図1・図5 の遷移(`tween`)                                                                            |

**`lib/kinetics.ts` の C 曲線**(共析鋼のパーライト変態の開始時間。拡散の項 × 核生成の項という物理的な形の簡略模型)

$$t_s(T) = C_1\,\exp\!\left(\frac{Q}{RT}\right)\exp\!\left(\frac{K}{T\,(A_1 - T)^2}\right)$$

$Q = 148$ kJ/mol(オーステナイト中の炭素の拡散)、$A_1 = 1000$ K。鼻を 550 ℃・0.8 秒に合わせると $K = 6.72\times10^{7}$ K³、$C_1 = 2.39\times10^{-11}$ 秒。**$A_1$ の近くで指数の引数が巨大になるので、引数が 700 を超えたら $1/t_s = 0$(変態は始まらない)として扱う**(そのまま計算すると浮動小数点のオーバーフローで例外になる — 本仕様の作成時に実際に起きた)。

冷却はニュートン冷却 $T(t) = T_\text{env} + (T_0 - T_\text{env})e^{-t/\tau}$($T_0 = 850$ ℃、$T_\text{env} = 25$ ℃)。$A_1$ 以下で**シャイルの加算則** $\sum \Delta t / t_s(T) \ge 1$ になった時点でパーライト変態が始まったとみなす。$M_s$ に先に達したらマルテンサイト。

**本仕様の作成時の計算結果**(共析鋼):

| 冷やし方 | $\tau$  | 550 ℃ での冷却速度 | 結果                              |
| -------- | ------- | ------------------ | --------------------------------- |
| 塩水     | 0.3 秒  | 約 1750 ℃/秒       | マルテンサイト(加算和 0.08)       |
| 水       | 0.6 秒  | 約 875 ℃/秒        | マルテンサイト(加算和 0.17)       |
| 油       | 6 秒    | 約 88 ℃/秒         | パーライト(521 ℃ で開始 — 細かい) |
| 空気     | 100 秒  | 約 5 ℃/秒          | パーライト(602 ℃ で開始)          |
| 炉       | 3600 秒 | 約 0.1 ℃/秒        | パーライト(632 ℃ で開始 — 粗い)   |

臨界の $\tau$ は約 3.5 秒(550 ℃ で約 150 ℃/秒)で、共析の普通鋼の臨界冷却速度の文献値(約 140 ℃/秒)に近い。**普通の炭素鋼が油ではなく水で焼き入れられる理由**がそのまま再現される(本文で一言)。

**共通規約**

- 乱数は図2 の炭素の跳躍のみ(`mulberry32`、シード固定)。`reset` で同じ初期状態に戻る。
- 時間の軸はすべて対数(P0 の `src/core/plot.ts` の `logTicks` / `fmtPow10`)。
- 経験則・実測値の補間に基づく数値(硬さ・$M_s$・焼戻し曲線)は、図注で「目安」と明示し、出典を §8 に挙げる。

### 5.1 図1 `cooling-rate` — 冷やす速さで別物になる(導入)

**表示するもの / 初期状態**
左(幅 62%): 横軸 時間(対数、0.1〜10⁵ 秒)、縦軸 温度(0〜900 ℃)。C 曲線(`--color-text-2` の実線、「パーライトが始まる」のラベル)、$A_1$(727 ℃)の細い横線、$M_s$(220 ℃、破線)と $M_f$(破線)。冷却曲線(`--color-accent`)を、「冷やす」を押すと `tween`(1.5 秒)で左上から伸ばす。C 曲線と交わったら交点に印と「ここでパーライトに」、交わらずに $M_s$ に達したら「マルテンサイトに」。
右(幅 38%): 結果の組織の模式図(パーライトなら炭化物 `--mat-precip` とフェライトの縞 — 変態温度が低いほど縞を細かく描く。マルテンサイトなら針状の板)と、硬さの棒グラフ(4 通りの冷やし方の結果を並べて記録していく)。
初期は「水」、未冷却。

**操作パラメータ**

| 名前     | 部品                                  | 範囲 | 初期値 | 単位 |
| -------- | ------------------------------------- | ---- | ------ | ---- |
| 冷やし方 | segmented: 炉 / 空気 / 油 / 水 / 塩水 | —    | 水     | —    |
| 冷やす   | button                                | —    | —      | —    |
| リセット | reset(記録も消す)                     | —    | —      | —    |

読み取り値: 550 ℃ での冷却速度 [℃/秒]、結果(パーライト / マルテンサイト)、変態が始まった温度、硬さの目安 [HV]。

**背後のモデルと簡略化**
§5.0 の C 曲線 + シャイルの加算則。硬さの目安: マルテンサイトは図6 と同じ表(0.8 C で約 820 HV)、パーライトは**変態が始まった温度から模式的に**(低いほど縞が細かく硬い。632 ℃ で約 220 HV、521 ℃ で約 350 HV を通る単調な関係 — 図注で「目安」と明示)。**誠実な簡略化(図注に明示)**: 実際の連続冷却の変態は CCT 図で表され、TTT 図と加算則による見積もりはその近似である。ベイナイトや、パーライトとマルテンサイトの混ざった組織は描かない。試料の内部と表面の冷え方の違い(質量効果)も入れない。

**実装方式**: 2D Canvas / `requestRender` + `tween`。省モーション時は冷却曲線を一度に描く。

**図注(案)**: 「図1. 同じ共析鋼を 850 ℃ からいろいろな速さで冷やしたとき。ゆっくり冷やすと冷却曲線がパーライトの変態開始線(C 曲線)を横切り、炭化物とフェライトの縞(パーライト)になる。水で急冷すると横切らずに $M_s$ まで下り、マルテンサイトになって約 4 倍硬くなる。等温変態の C 曲線と加算則による簡略な見積もりで、混ざった組織やベイナイトは描いていない。」

**alt(案)**: 「温度と対数の時間のグラフに、鼻の形の曲線(パーライトが始まる線)が描かれている。炉や空気で冷やすと冷却曲線がこの線を横切り、右に縞模様の組織と低い硬さの棒が出る。水で冷やすと冷却曲線が線の左をすり抜けて下の破線まで下り、針状の組織と高い硬さの棒が出る。」

**受け入れ基準**

- [ ] §5.0 の表の 5 通りの結果(組織・開始温度)が表示桁で一致する(§5.8 T1)
- [ ] C 曲線の鼻が 550 ℃・0.8 秒、$A_1$ の近くで NaN・例外が出ない
- [ ] 記録した 4〜5 本の硬さの棒で、水冷が炉冷の 3〜4 倍になる
- [ ] 省モーション時は遷移なしで結果を表示

### 5.2 図2 `carbon-trapped` — 炭素が逃げられない

**表示するもの / 初期状態**
左(主領域): 面心立方の (100) 面を投影した 2D の格子(鉄 `--mat-matrix`)と、その八面体位置の炭素原子(`--mat-solute`、12 個)。炭素は跳躍頻度 $\Gamma(T) = \nu e^{-Q/RT}$ に**比例した速さ**で隣の八面体位置へランダムに跳ぶ(画面上の跳躍の回数は実際の頻度を対数で縮めたもの — 下記)。各炭素の直近の軌跡を薄い線で残す。
右上: 温度計(現在の温度)と、**1 秒あたりの跳躍回数**の対数目盛(10⁻¹⁰〜10⁸)に現在値の印。
右下: 「炭化物を作るのに必要な移動」の目安との比較 — 冷却中に炭素が動ける距離 $\sqrt{2\int D\,dt}$($A_1$ 以下での積分)を棒で、パーライトの縞の間隔の目安(0.1〜1 μm)を帯で示す。
温度は「冷やす」で 850 ℃ から選んだ冷やし方(図1 と同じ)で下がっていく。
初期は 850 ℃、停止。

**操作パラメータ**

| 名前            | 部品                 | 範囲 | 初期値 | 単位 |
| --------------- | -------------------- | ---- | ------ | ---- |
| 冷やし方        | segmented: 空気 / 水 | —    | 水     | —    |
| 冷やす          | button(再生も始まる) | —    | —      | —    |
| 再生 / 一時停止 | playPause            | —    | 停止   | —    |
| リセット        | reset(850 ℃ へ)      | —    | —      | —    |

読み取り値: 温度、1 秒あたりの跳躍回数(本仕様の作成時の計算値: 900 ℃ で $2.6\times10^6$、500 ℃ で $1.0\times10^3$、300 ℃ で 0.32、100 ℃ で $1.9\times10^{-8}$)、冷却開始から動けた距離 [μm]。

**背後のモデルと簡略化**
跳躍頻度は $\nu = 10^{13}$ s⁻¹ × $e^{-Q/RT}$(オーステナイト中、$Q$ = 148 kJ/mol)。画面上の跳躍は、**実際の頻度の対数に比例した見かけの頻度**で描く(実際の比で描くと高温では速すぎて見えず、低温では一生止まって見える — どちらも図にならない)。この縮め方を図注に明示し、実際の頻度は右上の対数目盛で読ませる。冷却中の温度は図1 と同じニュートン冷却。

**実装方式**: 2D Canvas / `onFrame`(冷却中と、温度が高く跳躍が見える間)。温度が 150 ℃ を下回り跳躍がほぼ止まったら、描画も止める。省モーション時は「冷やす」で最終状態(炭素がその場に残った配置)を表示。

**図注(案)**: 「図2. 面心立方の鉄の隙間に入った炭素原子(橙)が、隣の隙間へ跳び移る。温度が下がると跳躍は桁違いに遅くなり、急冷では炭素が集まって炭化物を作る前に動けなくなる。画面上の跳躍の速さは、実際の頻度の対数に比例させて縮めてある(実際の値は右上の目盛り)。」

**alt(案)**: 「灰色の鉄原子の格子の隙間に、橙の炭素原子がいくつかある。高温では炭素があちこちへ跳び回るが、冷やすにつれて跳ぶ回数が減り、最後はその場で止まる。右上の目盛りでは、1 秒あたりの跳躍回数が数百万回から 1 億分の 1 回まで下がる。」

**受け入れ基準**

- [ ] 読み取りの跳躍回数が上の 4 つの温度で表示桁で一致(§5.8 T2)
- [ ] 水冷で、$A_1$ 以下で動けた距離がパーライトの縞の間隔の目安を大きく下回る(空気では上回る)
- [ ] 跳躍が止まったら描画も止まる

### 5.3 図3 `bain-distortion` — ベイン対応(3D)

**表示するもの / 初期状態**
3D: 面心立方の慣用単位胞 2×2×1 個分の鉄原子(`createInstancedAtoms`、`--mat-matrix`)。その中に潜む**体心正方の胞**の稜線を太線(`--color-accent`)で強調する。変形量 $s$(0 → 1)を動かすと、体心正方の胞を縦($c$)に縮め、横($a$)に伸ばし、$s = 1$ で体心立方($c/a = 1$)になる。**変形前の最近接の原子どうし(1 原子あたり 12 本)を結ぶ細い線**を常時表示し、変形中も**同じ原子どうしに張ったまま付け替えない**(隣どうしの関係が保たれる — 原子は入れ替わらない)ことを見せる。変形後、その 12 本のうち 8 本が体心立方の最近接、4 本がわずかに遠い第 2 近接になることを、線の長さの読み取りで示す(「隣の関係は保たれるが、距離の順位は少し組み替わる」)。
「炭素を入れる」が on のとき、$c$ 軸方向の八面体位置の一部に炭素(`--mat-solute`)を置き、$s = 1$ での $c/a$ が 1 より大きく残る(体心正方のマルテンサイト)ことを示す(図6 の伏線)。
初期は $s = 0$(面心立方)、炭素 off。

**操作パラメータ**

| 名前               | 部品                                                    | 範囲            | 初期値 | 単位 |
| ------------------ | ------------------------------------------------------- | --------------- | ------ | ---- |
| 変形量 $s$         | slider                                                  | 0〜1(step 0.01) | 0      | —    |
| 体心正方の胞を強調 | toggle                                                  | —               | on     | —    |
| 炭素を入れる       | toggle                                                  | —               | off    | —    |
| 視点               | ドラッグ・ピンチ・キーボード(`createSingleView` の標準) | —               | —      | —    |
| リセット           | reset(パラメータ + 視点)                                | —               | —      | —    |

読み取り値: $c$ 方向のひずみ [%]、$a$ 方向のひずみ [%]、$c/a$、体積変化 [%]。

**背後のモデルと簡略化**
面心立方の格子定数 $a_\gamma$ の中の体心正方の胞は $a = a_\gamma/\sqrt2$、$c = a_\gamma$。$s$ に対して格子定数を線形補間し、体心立方 $a_\alpha$ に到達させる。ベインひずみは $c$ 方向 $a_\alpha/a_\gamma - 1 \approx -20\%$、$a$ 方向 $\sqrt2\,a_\alpha/a_\gamma - 1 \approx +13\%$($a_\gamma = 0.359$ nm、$a_\alpha = 0.2866$ nm、本仕様の作成時の計算値)。**誠実な簡略化(図注に明示)**: ベイン対応は**格子の対応**の説明であって、実際の原子の経路そのものではない。実際の変態は、母相と一致する面(晶癖面)を保つために格子不変せん断(すべり・双晶)を伴い、マルテンサイト結晶学の現象論(PTMC)で記述される。

**実装方式**: 3D / `requestRender`(視点・スライダーの変更時のみ 1 フレーム)。three.js はこの図版への接近時に読み込む。

**図注(案)**: 「図3. 面心立方の格子の中には、縦長の体心正方の胞(太線)が最初から埋まっている。これを縦に約 20% 縮め、横に約 13% 伸ばすと体心立方になる(ベイン対応)。原子は隣どうしの関係(細線)を保ったまま、全体で協調して動く — 原子を運ばない変態である。実際の変態では、これに格子不変せん断が加わる。」

**alt(案)**: 「回転できる立方体の格子の中に、太線で縦長の箱が描かれている。変形量を増やすと箱が縦に縮んで横に広がり、最後はサイコロ形の体心立方になる。原子を結ぶ細い線は変形の間ずっと同じ原子どうしを結んでいる。」

**受け入れ基準**

- [ ] $s = 0$ で $c/a = \sqrt2$、$s = 1$ で $c/a = 1$(炭素なし)
- [ ] 変形の全過程で線の結び先が不変(付け替えなし — §5.8 T4)、$s = 1$ で 12 本が 8 本(最近接)+ 4 本(第 2 近接)に分かれる
- [ ] 読み取りのひずみが −20.2% / +12.9%(表示桁で)
- [ ] 静止時にレンダリングが止まり、図3 に接近するまで three.js が読み込まれない

### 5.4 図4 `athermal-transformation` — 温度で進み、時間で進まない

**表示するもの / 初期状態**
左右 2 パネル。

- **左(マルテンサイト)**: 横軸 到達温度(0〜$M_s$+50 ℃)、縦軸 マルテンサイト量 $f$(0〜100%)。コイスティネン=マールブルガーの曲線と、現在の到達温度での点。下に小さな「保持時間」の目盛りと、保持時間を変えても**点が動かない**ことを示す。$M_s$・$M_f$・室温(25 ℃)の縦線。室温で $f < 100\%$ なら「残留オーステナイト ◯%」。
- **右(比較: 拡散変態)**: 同じ温度に保ったときの、拡散変態(アブラミ式)の進み方 $f(t)$。保持時間とともに増える。

初期は 共析鋼(0.8 C)、到達温度 100 ℃、保持時間 1 秒。

**操作パラメータ**

| 名前     | 部品         | 範囲                | 初期値 | 単位 |
| -------- | ------------ | ------------------- | ------ | ---- |
| 到達温度 | slider       | 0〜$M_s$+50(step 1) | 100    | ℃    |
| 保持時間 | slider(対数) | 1〜10⁵              | 1      | 秒   |
| 炭素量   | slider       | 0.2〜1.2(step 0.05) | 0.8    | wt%  |
| リセット | reset        | —                   | —      | —    |

読み取り値: $M_s$、$M_f$、マルテンサイト量、残留オーステナイト(室温で)、右パネルの拡散変態の量。

**背後のモデルと簡略化**
左: $f = 1 - \exp[-0.011(M_s - T)]$(式 E5)。$M_s$ は §2.3 の表の補間。**保持時間を動かしても左の点が動かないのはバグではなく物理である** — 実装者が「動かないバグ」と誤解しないよう、コードのコメントと図注に明記する。右: アブラミ式 $f = 1 - \exp[-(t/t_0)^n]$(式 E6、$n = 2.5$、$t_0$ は §5.0 の C 曲線から)。

**実装方式**: 2D Canvas / `requestRender`。

**図注(案)**: 「図4. 左: マルテンサイトの量は到達温度だけで決まり、その温度に保っても増えない(非熱的変態)。右: 比べのための拡散変態は、同じ温度に保てば時間とともに進む。炭素が多いと変態温度が下がり、室温では変態しきれないオーステナイトが残る。」

**alt(案)**: 「左のグラフでは、到達温度を下げるほどマルテンサイトの量が増えるが、保持時間を変えても点は動かない。右のグラフでは、保持時間を延ばすと変態の量が増えていく。炭素量を増やすと左の曲線全体が低温側へずれ、室温で残るオーステナイトの量が表示される。」

**受け入れ基準**

- [ ] 保持時間を全範囲で動かしても、左のマルテンサイト量が変わらない
- [ ] 右の拡散変態は保持時間とともに単調に増える
- [ ] 0.8 C で室温の残留オーステナイトが約 10〜15%、1.2 C でさらに多い(§2.3 の $M_s$ 表の値で計算 — §5.8 T5)
- [ ] 図注とコード内コメントに「保持で進まないのは物理」と明記されている

### 5.5 図5 `shape-change` — 表面起伏と自己調整

**表示するもの / 初期状態**
断面図: 研磨した平らな表面(上端の線)をもつ母相(オーステナイト)の中に、マルテンサイトの板ができる。母相と板は**同じ色**(`--mat-matrix`)で、内部の格子線のハッチの傾きで区別する(§2.3)。

- **バリアント 1 種類**: 1 枚の板がせん断で傾き、表面に段差(起伏)ができる。板のまわりにひずみの場(`--mat-tension` / `--mat-compression` の薄い塗り)が大きく広がる。
- **交互のバリアント**: 向きの違う薄い板が交互に並び、それぞれのせん断が打ち消し合う。表面の起伏は小さなジグザグになり、ひずみの場は板の近くに限られる。
  板どうしの境界(双晶境界)は `--mat-defect` の線。

初期は「バリアント 1 種類」、変態前。

**操作パラメータ**

| 名前       | 部品                               | 範囲 | 初期値 | 単位 |
| ---------- | ---------------------------------- | ---- | ------ | ---- |
| 並び方     | segmented: 1 種類 / 交互(自己調整) | —    | 1 種類 | —    |
| 変態させる | button(`tween` で 1.2 秒)          | —    | —      | —    |
| リセット   | reset                              | —    | —      | —    |

読み取り値: 表面の最大の起伏(板の厚さに対する比)、全体のせん断ひずみ、たまったひずみエネルギー(相対値)。

**背後のモデルと簡略化**
板のせん断ひずみを $\gamma$ = 0.2(目安)とし、1 種類では全体のせん断が $\gamma \times$ 板の体積分率、交互では $\pm\gamma$ が打ち消して全体のせん断がほぼ 0。ひずみエネルギーは全体のせん断の 2 乗に比例するとした**模式**(図注に明示)。

**実装方式**: 2D Canvas / `requestRender` + `tween`。

**図注(案)**: 「図5. マルテンサイトの板はせん断で形が変わるので、研磨した表面に起伏ができる。1 種類の向きの板だけだと大きなひずみがまわりにたまるが、向きの違う板が交互に並ぶと互いのせん断が打ち消し合い、ひずみは小さくなる(自己調整)。母相とマルテンサイトはどちらも鉄なので同じ色で描き、内部の線の向きで区別した。ひずみのエネルギーは模式的な見積もり。」

**alt(案)**: 「断面の中に板が現れ、1 種類の向きのときは表面が大きく傾いて段差ができ、まわりに広くひずみの色が広がる。交互の向きに切り替えると、表面は小さなジグザグになり、ひずみの色は板の近くだけに限られる。」

**受け入れ基準**

- [ ] 交互の並びで全体のせん断がほぼ 0、ひずみエネルギーが 1 種類のときより大幅に小さい
- [ ] 母相とマルテンサイトが同じ色で、内部の線の傾きで区別されている

### 5.6 図6 `tetragonality-hardness` — なぜ硬いのか

**表示するもの / 初期状態**
左(幅 45%): 体心正方の胞(2D の斜め投影)と、$c$ 軸方向の八面体位置に入った炭素(`--mat-solute`)。炭素量に応じて胞の縦横比 $c/a$ が変わる(誇張倍率を表示 — 実際の $c/a$ は 1.04 程度なので、見えるように 5 倍に誇張し、「×5 に誇張」と明記)。胞のまわりにひずみの場(`--mat-tension` / `--mat-compression`)。
右(幅 55%): 横軸 炭素量(0〜1.2 wt%)、縦軸 硬さ [HV]。100% マルテンサイトの硬さの実測値(点)と補間曲線、現在の炭素量の点。参考に、同じ炭素量のパーライト(徐冷)の硬さを細い線で。炭素量 0 の点に「炭素のない鉄: 焼入れても硬くならない」のラベル。
初期は 0.4 wt% C。

**操作パラメータ**

| 名前             | 部品   | 範囲              | 初期値 | 単位 |
| ---------------- | ------ | ----------------- | ------ | ---- |
| 炭素量           | slider | 0〜1.2(step 0.05) | 0.4    | wt%  |
| ひずみの場を表示 | toggle | —                 | on     | —    |
| リセット         | reset  | —                 | —      | —    |

読み取り値: $c/a$(実際の値)、硬さ [HV]、$M_s$、室温の残留オーステナイトの目安、硬さの源の内訳(言葉で: 「炭素による格子のひずみ」「転位・双晶」「細かい組織」)。

**背後のモデルと簡略化**
$c/a = 1 + 0.045\,C$(式 E4)。硬さは §2.3 の実測値の補間で、**内訳を数値に分解しない**(3 つの源の寄与を正確に分けることは研究上も難しい — 本文と図注で正直に書く)。0.6% C 以上で硬さが頭打ちになるのは、残留オーステナイトが増えることも効いている(図注)。

**実装方式**: 2D Canvas / `requestRender`。

**図注(案)**: 「図6. 閉じ込められた炭素は、体心の格子の決まった隙間に並んで入り、格子を縦長に歪ませる(胞の形は 5 倍に誇張)。炭素が多いほど歪みも硬さも増える。炭素のない鉄は焼入れても硬くならない。硬さには転位や双晶、組織の細かさも効いており、それぞれの寄与は分けて示していない。硬さの値は実測に基づく目安。」

**alt(案)**: 「左に縦長の箱の形の格子と、その縦の辺の中ほどの隙間に入った炭素。炭素量を増やすと箱がさらに縦長になる。右のグラフでは、炭素量とともに硬さが急に増え、0.6% 付近から頭打ちになる。炭素 0 の点は低い硬さのまま。」

**受け入れ基準**

- [ ] $c/a$ が 0.8 C で 1.036(表示桁で)、0 C で 1.000
- [ ] 炭素量 0 で硬さが低いまま(150〜200 HV の範囲)
- [ ] 誇張倍率が常に表示されている

### 5.7 図7 `tempering` — 焼戻し(発展)

**表示するもの / 初期状態**
左(幅 40%): 組織の模式 — 焼戻しの程度に応じて、マルテンサイトの針の中に微細な炭化物(`--mat-precip`)が析出し、次第に粗くなる(GP ゾーン・オストワルド成長の記事の析出物と同じ色)。
右(幅 60%): 横軸 ホロモン・ジャッフェのパラメータ $P = T(20 + \log_{10} t)$(T は K、t は時間)、縦軸 左 = 硬さ [HV]、右 = 靭性(衝撃吸収エネルギーの相対値)。2 本の模式曲線と、現在の $P$ の縦線。**同じ $P$ を与える別の温度・時間の組**(例: 600 ℃ × 1 時間 ≈ 550 ℃ × 約 16 時間 — 本仕様の作成時の計算値)を読み取りに出す。
初期は 共析鋼、焼戻し温度 400 ℃、1 時間。

**操作パラメータ**

| 名前       | 部品         | 範囲              | 初期値 | 単位 |
| ---------- | ------------ | ----------------- | ------ | ---- |
| 焼戻し温度 | slider       | 100〜700(step 10) | 400    | ℃    |
| 焼戻し時間 | slider(対数) | 0.01〜100         | 1      | 時間 |
| リセット   | reset        | —                 | —      | —    |

読み取り値: $P$、硬さの目安、靭性の目安(相対)、同じ $P$ になる別の温度と時間の組。

**背後のモデルと簡略化**
ホロモン・ジャッフェのパラメータ(式 E7、定数 20)。硬さは $P$ の単調減少のシグモイド、靭性は単調増加の**模式曲線**で、焼戻し温度 250〜400 ℃ 付近の**焼戻し脆性**(靭性の一時的な落ち込み)を小さなくぼみとして描き、ラベルを付ける(図注で「模式」と明示)。曲線の両端は図6 と図1 の値(焼入れまま約 820 HV、十分に焼き戻すと約 250 HV)に合わせる。形状記憶合金は本文で一言触れるにとどめる(図にはしない)。

**実装方式**: 2D Canvas / `requestRender`。

**図注(案)**: 「図7. 焼戻しの温度と時間を変えると、炭素が動けるようになって微細な炭化物が析出し、硬さが下がって粘り強さ(靭性)が戻る。温度と時間の効き方は 1 つのパラメータにまとめられ、同じ値なら同じ硬さになる。曲線は模式で、250〜400 ℃ 付近の靭性のくぼみ(焼戻し脆性)も描いた。」

**alt(案)**: 「左に、針状の組織の中に小さな粒が析出し、次第に大きくなっていく模式図。右に、横軸がパラメータ、左の縦軸が硬さ、右の縦軸が靭性の 2 本の曲線。焼戻し温度を上げると硬さの曲線が下がり、靭性の曲線が上がる。途中に靭性の小さなくぼみがある。」

**受け入れ基準**

- [ ] 同じ $P$ を与える温度・時間の組で硬さの読み取りが一致する(§5.8 T6)
- [ ] 硬さが $P$ に対して単調に減少、両端が図1・図6 の値と一致
- [ ] 焼戻し脆性のくぼみにラベルがあり、図注に「模式」とある

### 5.8 単体テスト(`lib/*.test.ts`)

| #   | テスト                                                                                                                                                                                                                                              | 意図                         |
| --- | --------------------------------------------------------------------------------------------------------------------------------------------------------------------------------------------------------------------------------------------------- | ---------------------------- |
| T1  | C 曲線: 鼻が 550 ℃・0.8 秒(数値探索で 0.5 ℃・1% 以内)。$A_1$ の近くで例外・NaN なし。§5.0 の 5 通りの冷却の結果(組織・開始温度 ±5 ℃)と臨界 $\tau$ ≈ 3.5 秒                                                                                          | **最重要**。図1 の主張の担保 |
| T2  | 跳躍頻度: 900・500・300・100 ℃ で §5.2 の値(表示桁)。単調減少                                                                                                                                                                                       | 図2 の読み取り               |
| T3  | 動けた距離: 水冷で $A_1$ 以下の $\sqrt{2\int D\,dt}$ が 0.1 μm より十分小さく、空気では大きい                                                                                                                                                       | 図2 の比較の担保             |
| T4  | ベイン: $s = 0$ で $c/a = \sqrt2$、$s = 1$ で 1。原子の対応が $s$ に対して連続(どの原子も最寄りの格子点を入れ替えない)。変形前の最近接 12 組が $s = 1$ で距離 $\frac{\sqrt3}{2}a_\alpha$ の 8 組と $a_\alpha$ の 4 組になる。ひずみ −20.2% / +12.9% | 図3 の「無拡散」の担保       |
| T5  | コイスティネン=マールブルガー: $T = M_s$ で 0、$M_s - 420$ ℃ で 99%。保持時間に依存しない(関数の引数に時間がない)。0.8 C の室温の残留オーステナイト 10〜15%                                                                                         | 図4 の担保                   |
| T6  | ホロモン・ジャッフェ: 同じ $P$ で同じ硬さ。硬さが $P$ に対して単調減少                                                                                                                                                                              | 図7 の担保                   |
| T7  | 正方性: $c/a = 1 + 0.045C$。硬さの補間が単調非減少で、0 C で 200 HV 以下                                                                                                                                                                            | 図6 の担保                   |

### 5.9 記事全体の受け入れ基準

- [ ] `pnpm check` / `pnpm test` / `pnpm lint` / `pnpm build` がすべて通る
- [ ] `topics.ts` の `martensite`(P0 で order 10・カテゴリ C・前提 = GP ゾーン 推奨で登録済み)を `published: true` にする。サムネイル(S-1)は P0 で追加済み。本文の他記事への参照は `<ArticleRef slug="…">` で書く(90 §4.1)
- [ ] §2.3 の表の「実装時に確定」の数値が出典付きで確定し、`lib/constants.ts` のコメントに出典が書かれている
- [ ] 図3 以外の閲覧中は three.js が未ロード
- [ ] 全 7 図版が: キーボードのみで全操作可 / `sr-only` 説明あり / 画面外・タブ非表示で停止 / 図2 以外はアイドル時に再描画しない
- [ ] 色の直書きがない。炭素は全図版で `--mat-solute`(コットレル記事と同じ)
- [ ] 図3 で原子が「入れ替わる」描画をしていない(無拡散性 — プロンプト 10 の最重要の注意)
- [ ] 文章規約(です・ます調、初出英語併記、操作誘導文、簡略化の図注明示)を満たす。冒頭に「カテゴリ C における位置づけ」が一言ある

## 6. 静的図・数式リスト

### 6.1 静的図

| ID  | 用途                      | 内容                                                                                                                                                                               |
| --- | ------------------------- | ---------------------------------------------------------------------------------------------------------------------------------------------------------------------------------- |
| S-1 | TopicCard サムネイル(SVG) | **P0 で追加済み**(`topicThumbs.ts` の `martensite()`: 向きの違う針状の板が交互に並ぶ組織。格子線は板の長軸に直交し、隣り合う板で鏡像になる。間に炭素の点 `--mat-solute`)。変更不要 |
| S-2 | S3 の挿図(静的 SVG)       | `StaticCivilianMilitary.astro`: 拡散変態(人々がそれぞれ歩いて並び替わる)と無拡散変態(隊列が号令で一斉に向きを変える)の対比の 2 コマ                                                |
| S-3 | まとめ節の図(静的 SVG)    | `StaticCategoryC.astro`: カテゴリ C の 5 記事を「拡散で変わる」4 つと「拡散させずに変える」1 つに並べた 1 枚絵                                                                     |

### 6.2 数式(KaTeX。番号は本文掲載順)

| #   | 式(tex)                                                                                                                                            | 出現節 |
| --- | -------------------------------------------------------------------------------------------------------------------------------------------------- | ------ |
| E1  | `\sum_i \dfrac{\Delta t_i}{t_s(T_i)} = 1`(シャイルの加算則 — 本文では言葉で、式は脚注扱い)                                                         | 1      |
| E2  | `\Gamma = \nu\,e^{-Q/RT}`(カーケンドール記事と同じ形)                                                                                              | 2      |
| E3  | ベインひずみ `\varepsilon_c = \dfrac{a_\alpha}{a_\gamma} - 1 \approx -20\%,\ \varepsilon_a = \dfrac{\sqrt2\,a_\alpha}{a_\gamma} - 1 \approx +13\%` | 3      |
| E4  | `c/a \approx 1 + 0.045\,\msol{C}`(wt%)                                                                                                             | 6      |
| E5  | `f_M = 1 - \exp\left[-0.011\,(M_s - T)\right]`(非熱的)                                                                                             | 4      |
| E6  | `f = 1 - \exp\left[-\left(t/t_0\right)^n\right]`(比較: 拡散変態)                                                                                   | 4      |
| E7  | `P = T\,(20 + \log_{10} t)`(ホロモン・ジャッフェ)                                                                                                  | 7      |

### 6.3 数式の色付け規約

- 炭素の量・炭素原子 → `\msol`(コットレル記事と同じ)
- 温度・時間・$c/a$ は本文色のまま

## 7. 用語集(本文の初出時に英語併記)

| 用語                                       | 英語                                                                                |
| ------------------------------------------ | ----------------------------------------------------------------------------------- |
| マルテンサイト変態                         | martensitic transformation                                                          |
| オーステナイト / フェライト                | austenite / ferrite                                                                 |
| セメンタイト / パーライト                  | cementite / pearlite                                                                |
| 焼入れ / 焼戻し                            | quenching / tempering                                                               |
| 等温変態図(TTT 図)/ 連続冷却変態図(CCT 図) | time–temperature–transformation diagram / continuous-cooling-transformation diagram |
| 臨界冷却速度                               | critical cooling rate                                                               |
| 無拡散変態                                 | diffusionless transformation                                                        |
| ベイン対応                                 | Bain correspondence                                                                 |
| 体心正方                                   | body-centered tetragonal (BCT)                                                      |
| 非熱的変態                                 | athermal transformation                                                             |
| マルテンサイト開始 / 終了温度              | martensite start / finish temperature ($M_s$ / $M_f$)                               |
| 残留オーステナイト                         | retained austenite                                                                  |
| 表面起伏                                   | surface relief                                                                      |
| バリアント / 自己調整                      | variant / self-accommodation                                                        |
| 格子不変せん断                             | lattice-invariant shear                                                             |
| 正方性                                     | tetragonality                                                                       |
| 靭性 / 焼戻し脆性                          | toughness / temper embrittlement                                                    |
| 形状記憶合金                               | shape-memory alloy                                                                  |

## 8. 参考文献(「もっと知るには」節に掲載)

- D. A. Porter, K. E. Easterling, M. Y. Sherif, _Phase Transformations in Metals and Alloys_, CRC Press — 拡散変態と無拡散変態、TTT・CCT 図の標準的な教科書。
- G. Krauss, _Steels: Processing, Structure, and Performance_, ASM International — $M_s$・マルテンサイトの硬さと炭素量の実測データ(§2.3 の出典候補)。
- G. Krauss (1999), "Martensite in steel: strength and structure", _Materials Science and Engineering A_ 273–275, 40 — 硬さの源の整理。
- D. P. Koistinen & R. E. Marburger (1959), _Acta Metallurgica_ 7, 59 — 非熱的変態の量の式(図4)。
- J. H. Hollomon & L. D. Jaffe (1945), "Time-temperature relations in tempering steel", _Transactions AIME_ 162, 223 — 焼戻しパラメータ(図7)。
- W. D. Callister, _Materials Science and Engineering: An Introduction_, Wiley — 炭素の拡散係数の表と、共析鋼の TTT 図(§2.3 の出典候補)。
- 牧正志『鉄鋼の組織制御 — その原理と方法』内田老鶴圃 — 日本語で鋼の変態を通して読みたい読者へ。

参考文献の版・頁は実装時に確認する。

## 付録A. 発注者確認事項

| #   | 項目                    | 本仕様の仮置き                                                                                   |
| --- | ----------------------- | ------------------------------------------------------------------------------------------------ |
| A-1 | カテゴリ C での位置づけ | 「拡散に頼らず組織を変える」締めくくりとして扱う(§0)                                             |
| A-2 | 図1 の判定模型          | C 曲線(拡散 × 核生成の形)+ シャイルの加算則。臨界冷却速度を文献値に近く再現することを確認済み    |
| A-3 | 実測値の表              | $M_s$・マルテンサイトの硬さ・焼戻し曲線は、実装時に出典(Krauss ほか)で確定する。本仕様の値は目安 |
| A-4 | 色の塗り分け            | オーステナイトとマルテンサイトを新色で塗り分けず、格子線の向きで区別する                         |
| A-5 | 3D の範囲               | 図3 のみ                                                                                         |
| A-6 | ベイナイト              | 扱わない(図1 の図注で明示)                                                                       |
